Repository: eicastroc/CFD_Cinvestav_IngMetalurgica

# Caso "basic heat treatment"

## Generalidades

### Descripción

Este ejemplo muestra la utilización básica del resolvedor `solid`, que permite estimar transferencia de calor en sólidos.

Se tienen cinco (5) directorios en los que presentan distintos ciclos térmicos para una pieza, cuya geometría corresponde al ejemplo `flange`, que es distribuido junto con la instalación de openFOAM.

### Correr un caso

Cada caso contiene scripts `Allclean` y `Allrun`, que contienen las instrucciones para "limpiar" y para "correr" los casos, respectivamente.

Para ejecutar los scripts, una vez que esté en el directorio de trabajo, ejecutar los siguientes comandos en la consola:

```sh

# ejecutar cuando esté dentro de alguna de las carpetas cycle##
./Allclean
./Allrun
```

En caso que no se pueda ejecutar alguno de estos scripts, se deben de cambiar los permisos haciendo en la consola:

```sh

# ejecutar cuando esté dentro de alguna de las carpetas cycle##
chmod 775 Allclean Allrun
```

## Ejemplo de utilización

Se incluyen 4 directorios, `cycle1, cycle1c, cycle2, cycle2c`, que contienen ejemplos de dos ciclos térmicos para emular tratamientos térmicos simplificados.

- Los directorios `cycle1, cycle1c` están parametrizados para emular un tratamiento térmico de temple en agua. Las propiedades termofísicas del caso `cycle1` son variables, y para el caso `cycle1c` son constantes.

- Los directorios `cycle2, cycle2c` están parametrizados para emular un tratamiento térmico de temple en aceite. Las propiedades termofísicas del caso `cycle2` son variables, y para el caso `cycle2c` son constantes.

En la gráfica debajo se comparan los resultados de las simulaciones en los directorios `cycle1` y `cycle2`. Se muestra para cada caso, la evolución del rango de temperatura (regiones rellenas) y la temperatura media (líneas continuas) de la geometría durante un ciclo térmico especificado por medio de condiciones iniciales y condiciones a la frontera.

## Mallado

Este ejemplo agrupa en un solo lugar las dos maneras de efectuar el mallado de la geometría `flange`, que se muestran en los ejemplos distribuidos junto con la instalación de openFOAM: 

- El mallado se puede efectuar mediante `ansysToFoam`, si se tiene una malla en formato `.ans`.

- El mallado se puede efectuar mediante el encadenamiento de `blockMesh`, `surfaceFeatures`, y `snappyHexMesh`, si se tiene una geometría definida en formato `.stl`.

Las geometrías, ya sea en archivo `.ans` o archivo `.stl` se encuentran dentro de la carpeta `constant/geometry`.

Para probar el uso de cualquiera de los métodos de mallado, basta con comentar/descomentar las líneas pertinentes en el archivo `Allrun` del caso de interés.

Si se quiere utilizar la utileria `ansysToFoam`, se descomenta la línea:

```sh
runAnsysToFoam constant/geometry/flange.ans 0.001
```

Si se quiere utilizar `snappyHexMesh`, se descomentan las líneas:

```sh
runApplication blockMesh
runApplication surfaceFeatures
runApplication snappyHexMesh
```

## Librería de materiales

### Estructura

La estructura del caso está pensada de tal forma que las propiedades termofísicas de distintos materiales se puedan organizar a manera de librería, en archivos individuales dentro de la carpeta `constant/materials`.

Para asignar un material específico para una simulación, basta con referenciar en el archivo `constant/physicalProperties` el material de interés. Para hacer esto se utiliza la directiva `#include`. Por ejemplo:

```c++
FoamFile
{
    format      ascii;
    class       dictionary;
    object      physicalProperties;
}
// * * * * * * * * * * * * * * * * * * * * * * * * * * * * * * * * * * * * * //

#include "materials/steel4140"
```

### Propiedades termofísicas variables

Los ejemplos de transferencia de calor conjugada `CHT` muestran generalmente casos en los que la conductividad térmica y la capacidad calorífica son constantes.

- conductividad térmica: `transport       constIsoSolid;`
- capacidad calorífica: `thermo          eConst;`

```c++
thermoType
{
    type            heSolidThermo;
    mixture         pureMixture;
    transport       constIsoSolid;
    thermo          eConst;
    equationOfState rhoConst;
    specie          specie;
    energy          sensibleInternalEnergy;
}
```

En el archivo `constant/materials/steel4140` se muestra un ejemplo en el que la conductividad térmica y la capacidad calorífica no son constantes, y se especifican por medio de tablas.

- conductividad térmica: `transport       tabulatedSolid;`
- capacidad calorífica: `thermo          eIcoTabulated;`

```c++
thermoType
{
    type            heSolidThermo;
    mixture         pureMixture;
    transport       tabulatedSolid;
    thermo          eIcoTabulated;
    equationOfState rhoConst;
    specie          specie;
    energy          sensibleInternalEnergy;
}
```

File: 09_basicHeatTreatment/OF13/data/rho4140.csv
T[C]	rho[kg/cm3]
25	7824.06
30	7822.97
40	7821.05
50	7820.23
60	7820.42
70	7818.79
80	7816.58
90	7814.13
100	7811.54
110	7808.87
120	7806.13
130	7803.34
140	7800.5
150	7797.64
154.18	7796.43
160	7795.53
166.45	7794.35
170	7793.27
180	7790.21
190	7787.12
200	7784.03
210	7780.91
220	7777.77
230	7774.62
240	7771.45
250	7768.26
260	7765.05
270	7761.82
280	7758.57
290	7755.3
300	7752.02
310	7748.71
320	7745.38
330	7742.03
340	7738.66
350	7735.27
360	7731.86
370	7728.42
380	7724.96
390	7721.48
400	7717.97
410	7714.43
420	7710.87
430	7707.29
440	7703.67
450	7700.04
460	7696.37
470	7692.68
480	7688.97
490	7685.23
500	7681.47
510	7677.69
520	7673.88
530	7670.06
540	7666.22
550	7662.37
560	7658.5
570	7654.61
580	7650.71
590	7646.79
593.68	7645.34
600	7642.94
610	7639.12
620	7635.29
630	7631.44
640	7627.59
650	7623.71
660	7619.83
670	7615.93
680	7612.02
690	7608.1
700	7604.16
710	7600.21
720	7596.25
721.18	7595.79
730	7610.99
734.14	7622.2
740	7627.67
750	7638.08
751.44	7639.69
760	7643.95
770	7649.84
771.52	7650.84
780	7646.28
790	7640.92
800	7635.56
810	7630.2
820	7624.85
830	7619.51
840	7614.17
850	7608.84
860	7603.51
870	7598.19
880	7592.87
890	7587.56
900	7582.26
910	7576.96
920	7571.66
930	7566.37
940	7561.09
950	7555.81
960	7550.54
970	7545.27
980	7540.01
990	7534.75
1000	7529.5
