Repository: eicastroc/CFD_Cinvestav_IngMetalurgica

# Caso "basic heat treatment"

## Generalidades

### Descripción

Este ejemplo muestra la utilización básica del resolvedor `solid`, que permite estimar transferencia de calor en sólidos.

Se tienen cinco (5) directorios en los que presentan distintos ciclos térmicos para una pieza, cuya geometría corresponde al ejemplo `flange`, que es distribuido junto con la instalación de openFOAM.

### Correr un caso

Cada caso contiene scripts `Allclean` y `Allrun`, que contienen las instrucciones para "limpiar" y para "correr" los casos, respectivamente.

Para ejecutar los scripts, una vez que esté en el directorio de trabajo, ejecutar los siguientes comandos en la consola:

```sh

# ejecutar cuando esté dentro de alguna de las carpetas cycle##
./Allclean
./Allrun
```

En caso que no se pueda ejecutar alguno de estos scripts, se deben de cambiar los permisos haciendo en la consola:

```sh

# ejecutar cuando esté dentro de alguna de las carpetas cycle##
chmod 775 Allclean Allrun
```

## Ejemplo de utilización

Se incluyen 4 directorios, `cycle1, cycle1c, cycle2, cycle2c`, que contienen ejemplos de dos ciclos térmicos para emular tratamientos térmicos simplificados.

- Los directorios `cycle1, cycle1c` están parametrizados para emular un tratamiento térmico de temple en agua. Las propiedades termofísicas del caso `cycle1` son variables, y para el caso `cycle1c` son constantes.

- Los directorios `cycle2, cycle2c` están parametrizados para emular un tratamiento térmico de temple en aceite. Las propiedades termofísicas del caso `cycle2` son variables, y para el caso `cycle2c` son constantes.

En la gráfica debajo se comparan los resultados de las simulaciones en los directorios `cycle1` y `cycle2`. Se muestra para cada caso, la evolución del rango de temperatura (regiones rellenas) y la temperatura media (líneas continuas) de la geometría durante un ciclo térmico especificado por medio de condiciones iniciales y condiciones a la frontera.

## Mallado

Este ejemplo agrupa en un solo lugar las dos maneras de efectuar el mallado de la geometría `flange`, que se muestran en los ejemplos distribuidos junto con la instalación de openFOAM: 

- El mallado se puede efectuar mediante `ansysToFoam`, si se tiene una malla en formato `.ans`.

- El mallado se puede efectuar mediante el encadenamiento de `blockMesh`, `surfaceFeatures`, y `snappyHexMesh`, si se tiene una geometría definida en formato `.stl`.

Las geometrías, ya sea en archivo `.ans` o archivo `.stl` se encuentran dentro de la carpeta `constant/triSurface`.

Para probar el uso de cualquiera de los métodos de mallado, basta con comentar/descomentar las líneas pertinentes en el archivo `Allrun` del caso de interés.

Si se quiere utilizar la utileria `ansysToFoam`, se descomenta la línea:

```sh
runAnsysToFoam constant/triSurface/flange.ans 0.001
```

Si se quiere utilizar `snappyHexMesh`, se descomentan las líneas:

```sh
runApplication blockMesh
runApplication surfaceFeatureExtract
runApplication snappyHexMesh -overwrite
```

## Librería de materiales

### Estructura

La estructura del caso está pensada de tal forma que las propiedades termofísicas de distintos materiales se puedan organizar a manera de librería, en archivos individuales dentro de la carpeta `constant/materials`.

Para asignar un material específico para una simulación, basta con referenciar en el archivo `constant/physicalProperties` el material de interés. Para hacer esto se utiliza la directiva `#include`. Por ejemplo:

```c++
FoamFile
{
    version     2.0;
    format      ascii;
    class       dictionary;
    object      thermophysicalProperties;
}
// * * * * * * * * * * * * * * * * * * * * * * * * * * * * * * * * * * * * * //

#include "materials/steel4140"
```

### Propiedades termofísicas variables

Los ejemplos de transferencia de calor conjugada `CHT` muestran generalmente casos en los que la conductividad térmica y la capacidad calorífica son constantes.

- conductividad térmica: `transport       constIso;`
- capacidad calorífica: `thermo          hConst;`
- densidad: `equationOfState rhoConst;`

```c++
thermoType
{
    type            heSolidThermo;
    mixture         pureMixture;
    transport       constIso;
    thermo          hConst;
    equationOfState rhoConst;
    specie          specie;
    energy          sensibleEnthalpy;
}
```

En el archivo `constant/materials/steel4140` se muestra un ejemplo en el que la conductividad térmica y la capacidad calorífica no son constantes, y se especifican por medio de tablas.

- conductividad térmica: `transport       tabulated;`
- capacidad calorífica: `thermo          hTabulated;`
- densidad: `equationOfState icoTabulated;`

```c++
thermoType
{
    type            heSolidThermo;
    mixture         pureMixture;
    transport       tabulated;
    thermo          hTabulated;
    equationOfState icoTabulated;
    specie          specie;
    energy          sensibleEnthalpy;
}
```

File: 09_basicHeatTreatment/OF2306/data/cp4140.csv
T[C]	Cp[J/(kg.K)]
68	463.23
86	471.02
104	482.88
122	515.43
140	492.02
158	484.13
176	484.13
194	486.07
212	488.79
230	491.86
248	495.14
266	498.55
284	502.06
302	505.66
320	522.28
338	511.11
356	514.98
374	518.91
392	522.91
410	526.99
428	531.14
446	535.39
464	539.73
482	544.18
500	548.74
518	553.41
536	558.21
554	563.15
572	568.22
590	573.45
608	578.84
626	584.39
644	590.12
662	596.03
680	602.14
698	608.46
716	615
734	621.76
752	628.76
770	636.01
788	643.51
806	651.27
824	659.34
842	667.63
860	676.18
878	684.99
896	694.05
914	703.35
932	712.88
950	722.63
968	732.6
986	742.79
1004	753.22
